Repository: katerinavr/MatAGen

```Repository with the code of MMatAGen for multimodal data mining from materials science literature```

# Clone the repository
!git clone https://github.com/katerinavr/MatAGen.git
%cd MatAGen

# Create a conda environment
conda create --name mmatagen python=3.11 -y
conda activate mmatagen
pip install -r requirements.txt
pip install -e .
```

## Add your LLM credentials
Create a file: src/matagen/config/settings.py
and add your keys:
```
OPENAI_API_KEY = ""
anthropic_api_key = ""
```

## Load pretrained weights for the Computer Vision models
By running the following scripts a checkpoints folder will be created in the main directory with the pretrained weights for the vision model.
```
python src/matagen/utils/load_pretrained_yolo.py
```
If you want to perform absorption spectra digitalization you also need to also download the following weights.
```
python src/matagen/utils/load_pretrained_plot2spectra.py
```

## Notebooks
Detailed instructions on how to use the pipeline for various materials data mining use cases are provided in the 
following links notebooks.

| Notebook Name        | Description                          | Link                                  |
|----------------------|--------------------------------------|---------------------------------------|
| workshop_tutorial   | data mining + RAG tutorial          | [Open](notebooks/tutorial_1_data_mining.ipynb) |
| literature_data_mining    | Multimodal data mining        | [Open](notebooks/tutorial_2_image_mining&tagging.ipynb) |
| plot_digitalization      | Digitalizing absorption spectra    | [Open](notebooks/tutorial_3_image_segmentation.ipynb)   |

File: outputs/omiecs_run/MIEC_transport/MIEC_transport/pdf/MIEC_transport.txt (part 1 of 3)
Annual Review of Materials Research
Mixed Ionic-Electronic
Transport in Polymers
Bryan D. Paulsen,1 Simone Fabiano,2
and Jonathan Rivnay1,3
1Department of Biomedical Engineering, Northwestern University, Evanston, Illinois 60208,
USA; email: jrivnay@northwestern.edu
2Laboratory of Organic Electronics, Department of Science and Technology, Linköping
University, SE-601 74 Norrköping, Sweden
3Simpson Querrey Institute, Northwestern University, Chicago, Illinois 60611, USA
Annu. Rev. Mater. Res. 2021. 51:73–99
First published as a Review in Advance on
May 4, 2021
The Annual Review of Materials Research is online at
matsci.annualreviews.org
https://doi.org/10.1146/annurev-matsci-080619-
101319
Copyright © 2021 by Annual Reviews.
All rights reserved
Keywords
polymer electrolytes, polyelectrolytes, conjugated polymers, conducting
polymers, mixed conductor, mixed transport
Abstract
Polymeric mixed ionic-electronic conductors (MIECs) combine aspects
of conjugated polymers, polymer electrolytes, and polyelectrolytes to
simultaneously transport and couple ionic and electronic charges, opening
exciting new applications in energy storage and conversion, bioelectronics,
and display technologies. The many applications of polymeric MIECs lead
to a wide range of transport conditions. Ionic and electronic transport are
directly coupled through electrochemical doping, while the mechanisms
of ionic and electronic transport depend on distinctly different chemical
functionality, (macro)molecular structure, and morphology. Despite this,
ionic and electronic transport are surprisingly tunable, independent of one
another. We review the various types of polymeric MIECs, the mechanisms
of ionic and electronic charge transport across conditions, and the inter-
relations between the two, with special emphasis on the unique aspects of
polymeric MIEC transport phenomena.
73
Annu. Rev. Mater. Res. 2021.51:73-99. Downloaded from www.annualreviews.org
 Access provided by University of Illinois - Urbana Champaign on 12/23/21. For personal use only. 

1. INTRODUCTION
Initially, electronically conducting polymers and ionically conducting polymers were developed
separately. Electronically conducting polypyrrole was discovered and reported in 1963 (1), though
it was not until the independent discovery and report of electrically conducting polyacetylene
in 1977 that electrically conducting conjugated polymers (CPs) received wider attention (2).
Around roughly the same time, poly(ethylene oxide) (PEO) was found to be capable of dissolving
salts (3) and displaying significant ion conduction (4). Both systems were very quickly recognized
to have promise in electrochemical applications, and thus it was only a matter of time before
polymeric materials were purposefully designed to leverage both electronic and ionic conduction
simultaneously.
Polymer mixed ionic-electronic conductors (MIECs) were explicitly recognized and studied
beginning in the late 1980s as potential battery electrodes (5). Since then, a robust field of or-
ganic MIECs has emerged (6), among which polymeric MIECs are the most successful. As soft
solids, polymeric MIECs are mechanically, electrically, and chemically responsive in unique ways
compared to traditional inorganic MIECs (6). Today polymer mixed conductors have been em-
ployed in light-emitting electrochemical cells (LEECs) (7), actuators (8), neuromorphic devices
(9), bioelectronics (10), organic electrochemical transistors (11), iontronics (12), thermoelectrics
(13), supercapacitors (14), battery electrodes (15), and electrochromics (16), to name a few. Poly-
meric MIECs are so broadly applicable due to ionic-electronic interactions that allow them to
store and transduce (ionic and electronic) charge and signals, respectively.
It is instructive to look to the more established fields of ionic transport in polymer electrolytes/
polyelectrolytes and electronic transport in doped organic semiconductors. However, the same
ionic-electronic interactions that make polymeric MIECs attractive complicate mixed transport.
The numerous insightful studies of mixed transport in polymers are spread across several decades
and multiple disciplines; thus, we draw important connections across the literature to assemble
a complete picture of the present body of knowledge of mixed transport in polymeric materials.
Here, we describe the ion and electronic transport in polymeric MIECs from the dry to gelled
state, with an emphasis on the deviations from the behavior of simple electronic or ionic conduc-
tors. Further, we highlight the unique synergetic effect on thermally driven charge transport.
2. IONIC TRANSPORT
The understanding of ionic transport in polymeric MIECs is dependent on the extensive work
done studying electrically insulating polymer electrolytes and polyelectrolytes (Figure 1a,b). In
particular, the following section draws heavily on some classic texts (17, 18) and excellent re-
cent reviews (19, 20). To survey ionic transport in polymeric MIECs, it is worthwhile to consider
what chemical functionality allows for ions to dissolve in polymers, what phenomena drive ionic
transport, the macromolecular motion that allows or facilitates said ionic transport, and various
compositional environments in which ionic transport in polymeric MIECs occurs.
2.1. Ion Solvation
For a polymer to conduct ions, it must be able to dissolve a salt (i.e., a reduction of the Gibbs
free energy of the salt dissolved in the polymer compared to the pure salt crystal). Poor solvation
in polymeric MIECs manifests on the device level as ion injection and transport barriers and
poor ionic-electronic coupling (e.g., charge storage or doping). In typical electrolytes, solvation
of ions arises by hydrogen bonding in protic, high-dielectric-constant electrolytes (e.g., water)
or by coordination to dipole containing functional groups in aprotic electrolytes (e.g., ether
74
Paulsen • Fabiano • Rivnay
Annu. Rev. Mater. Res. 2021.51:73-99. Downloaded from www.annualreviews.org
 Access provided by University of Illinois - Urbana Champaign on 12/23/21. For personal use only. 

O S O
O–
n
X+
O
n
S
N
N N
O
O
H
n
n
N+
N+
n
X–
X–
N
N
O
O
O
O
S
S
R
R
n
n
S
S
R1
R2
R1
R2
O
O
S
O
O O–
n–x
X+
x
S
O
O n
O
n
O
O
n
S
N N
N
O
H
O
O S O
O–
n
n
X+
n
S
S
N
N
N
N
O
O
n
R2 =
O
O
O
O
R1 =
CH3
O
O
O
R2 =
R1 =
H
O
O
O
R2 =
R1 =
H
O
R =
7
TYPE VI 
P3MEEMT
P3MEET
P350MT
p(gNDI-T2)
n
S
S
R
R
N+ N
X–
R =
S
O
O
O–
X+
R =
TYPE V 
PTS-X
PTIm-X
PFN-X
TYPE IV
TYPE III
TYPE II
TYPE I
PEDOT:sPPO
PEDOT:PSS
O
O n
O S O
O–
n
X+
S
MEH-PPV/PEO
P3HT-b-PSS
P3HT-b-PEO
Conjugated polymer
Polymer electrolyte 
Polyelectrolyte
PSS
PEO, PEG
P3HT
BBL
Polymer MIEC classifications
a
b
c 
d
g
f
e
h
i
j
k
l
m
(m–o)
(k–l)
n
o
p
Figure 1
Chemical structures of representative (a) polymer electrolytes, (b) polyelectrolytes, (c,d) CPs, (e,f ) type I CP/polyelectrolyte
composites, (g) type II CP/polymer electrolyte blends, (h) type III CP-b-polyelectrolyte block copolymers, (i) type IV CP-b-
polymer electrolyte block copolymers, ( j–l) type V conjugated polyelectrolytes, and (m–p) type VI conjugated polymer
electrolytes with anions, cations, and coordinating groups highlighted in purple, yellow, and pink, respectively. Abbreviations:
BBL, backbone ladder; CP, conjugated polymer; MEH-PPV, poly[2-methoxy-5-(2-ethylhexyloxy)-1,4-phenylenevinylene];
MIEC, mixed ionic-electronic conductor; P3HT, poly(3-hexylthiophene); P3MEET, poly[3-(methoxyethoxyethoxy)thiophene];
P3MEEMT, poly[3-(methoxyethoxyethoxymethyl)thiophene]; P350MT, poly[3-oligo(oxyethylene)-4-methylthiophene];
PEDOT, poly(3,4-ethylenedioxythiophene); PEG, poly(ethylene glycol); PEO, poly(ethylene oxide); PFN-X, poly[9,9′-bis[6′′-
(N,N,N-trimethylammonium)hexyl]fluorene-alt-co-phenylene], where X is the anion; p(gNDI-T2), poly{[N,N′-bis(2-ethoxyethyl
2-(2-(2-methoxyethoxy)ethoxy)acetate)-naphthalene-1,4,5,8-bis(dicarboximide)-2,6-diyl]-alt-5,5′-(2,2′-bithiophene)};
PSS, poly(styrene sulfonate); PTIm-X, poly{3-[6-(1-methylimidazolium-3-yl)hexyl]thiophene-2,5-diyl}, where X is the anion;
PTS-X, poly[6-(thiophen-3-yl)hexane-1-sulfonate], where X is the cation; sPPO, sulfonated poly(2,6-dimethyl 1,4-phenylene oxide).
oxygens in tetrahydrofuran) (Figure 2a,b). The most common solid polymer electrolytes lever-
age periodically repeating ether oxygen groups to coordinate and solvate cations (Figures 1a
and 2c), while anions are present but unsolvated. Alternatively, the polymer can be a component
of the salt itself, paired with charge-balancing counterions (Figures 1b and 2e), as in the case of
ionomers (<10% of the repeat units bear ionic charge) or polyelectrolytes (>10% of the repeat
units bear ionic charge). Typical examples of polymer electrolytes and polyelectrolytes are PEO
and poly(styrene sulfonate) (PSS), respectively (Figure 1a,b).
Traditional CPs (Figure 1c,d) tend to have low dielectric constants,lack (a high density of) ion-
coordinating functional groups, and often contain long nonpolar alkyl side chains and thus do not
readily dissolve most salts. Polymeric MIECs overcome this via the incorporation of ionic charge
(polyelectrolytes) or coordinating groups (polymer electrolytes) (Figure 2d,f ). These groups can
www.annualreviews.org • Mixed Ionic-Electronic Transport in Polymers
75
Annu. Rev. Mater. Res. 2021.51:73-99. Downloaded from www.annualreviews.org
 Access provided by University of Illinois - Urbana Champaign on 12/23/21. For personal use only. 

a
b
c
e
f
d
Figure 2
(a) Cation and (b) anion solvation by water in aqueous electrolytes, cation coordination by ether oxygens
in (c) nonconjugated and (d) conjugated polymer electrolytes, and ion-pairing and aggregation in
(e) nonconjugated and ( f ) conjugated polyelectrolytes. The cations, anions, and oxygens are displayed in
yellow, purple, and red, respectively.
be present as side chains of the polymer backbone, covalently linked blocks, or distinct polymer
electrolytes/polyelectrolytes that the CP has been composited with or templated on.This naturally
gives rise to six types of polymer mixed conductor: (I) CP/polyelectrolyte blends, (II) CP/polymer
electrolyte blends, (III) CP-b-polyelectrolyte block copolymers, (IV) CP-b-polymer electrolyte
block copolymers, (V) conjugated polyelectrolytes, and (VI) CP electrolytes (Figure 1) (6).
For polyelectrolyte MIECs (types I, III, and V), the tethered ionic charge requires counter-
balancing ions to maintain charge neutrality. Fixed ions are associated with oppositely charged
counterions producing ion pairs, and ion pairs are energetically predisposed to cluster and aggre-
gate (Figure 1e,f ) (21). In type VI conjugated polyelectrolytes, the ionic moieties are tethered via
side chains (often alkyl in nature) to a rigid conjugated backbone (Figures 1d and 2k–m). The
rigidity of the conjugated backbone and the energetic preference for π-π interchain interactions
limit the degree of aggregation/clustering. Generally, ionic aggregates are confined to the lamellar
spacing between π-stacked conjugated backbones (22–24).
Type II, IV, and VI polymer electrolyte MIECs most often employ (poly/oligo)ether chains,
blocks, and side chains, respectively. Ion solvation requires a sufficient number of coordination
sites, suitably spaced to allow chain conformation around the ion. In the linear polyethers, this
ideal spacing is two carbons between each ether oxygen, as found in PEO (Figure 1a). Al-
kali metal cations can reside in a PEO helix, coordinating with several ether oxygens (on av-
erage six in the case of Li+) (Figure 2c). Due to the low dielectric constant, these dissolved
ions are poorly screened and can also associate into multiple ion aggregates directly as contact
clusters or indirectly as solvent (chain) separated clusters. In PEO, anion coordination is neg-
ligible; as such, small halide ions are poorly soluble, while larger or polarizable anions (e.g.,
bis(trifluoromethane)sulfonimide) improve solubility (18).
In type I–IV polymeric MIECs (Figure 1e–i), conjugated and ionic/ion-coordinating macro-
molecular components tend to phase segregate into CP-rich domains and polyelectrolyte/polymer
electrolyte–rich domains, with ion dissolution occurring primarily in the latter. In type V and
VI polymeric MIECs (Figure 1j–p), ionic/ion-coordinating groups are evenly distributed along
76
Paulsen • Fabiano • Rivnay
Annu. Rev. Mater. Res. 2021.51:73-99. Downloaded from www.annualreviews.org
 Access provided by University of Illinois - Urbana Champaign on 12/23/21. For personal use only. 

the polymer and cannot naturally phase segregate. Due to phase segregation, type I–IV polymer
MIECs tend to present compositional heterogeneity on the tens to hundreds of nanometers length
scale, while length scale compositional heterogeneity in types V and VI is determined by the side
chain length (2–4 nm). Often polymeric MIECs are semicrystalline, and the relative distribution
of ions between the amorphous and crystalline domains is not known (25, 26).
In polymer mixed conductors, ions can also interact with electronic charge. Overall, elec-
tronic charge (holes or electrons) requires a counterbalancing dopant (anion or cation) to main-
tain charge balance. In polyelectrolyte MIECs (types I, III, and V), these can be some fraction of
the fixed ionic charge on the polyelectrolyte. In type II, IV, and VI polymer mixed conductors,
dopant ions are separately dissolved ionic species. Localized (trapped) electronic charge presents
as a discrete site for ionic-electronic coordination (27). Conversely, delocalized electronic charge
leads to a large increase in the dielectric constant (28) that works to screen particular ionic-ionic
and ionic-electronic associations. In phase-separated polymer mixed conductors (types I–IV), the
coordination between ionic and electronic charges can accumulate at the interface between the
polyelectrolyte/polymer electrolyte–rich domains and the CP-rich domains (29, 30).
2.2. Ion Drift and Diffusion
Ionic transport occurs in response to electric field (drift/migration) and concentration gradient
(diffusion) and, discounting convection, can be considered a summation of Ohm’s law and Fick’s
law. For dilute systems in one dimension, the current density ( Jionic) due to ionic transport can be
described as
Jionic = 

e |zi| niμi
d
dx + eziDi
dni
dx

,
where e is the elementary charge, ɸ is the potential, zi is the charge, ni is the number density, μi
is the mobility, and Di is the diffusion coefficient of each ionic species. It follows that σ ionic =
[e|zi|niμi] is the ionic conductivity. In dilute conditions, ni is easily convertible to the anion or
cation concentration (ci), and Di and μi are interconvertible with the Nernst-Einstein equation,
Di = RTμi,
where R is the gas constant. However, assumptions of infinite dilution do not hold in polymer
MIECs. Ion-ion interactions can produce neutral ion pairs (that can diffuse but do not migrate),
net charged ion triplets, and larger clusters or aggregates that can be neutral or charged. Thus, raw
anion and cation concentrations are not informative, and when known concentrations of each ion
and multi-ion species are absent, anion and cation thermodynamic activities should be used. Ad-
ditionally, depending on local pH, there may be non-negligible proton, hydronium, or hydroxide
transport in hydrated or aqueous systems.
Given this complexity, ionic transport in polymer MIECs is often quantified as simple σ ionic
or molar fluxes. When diffusion coefficients or mobilities are reported, they should be consid-
ered apparent or effective unless rigorously proven otherwise. In certain systems, it can be helpful
to consider ionic transport using Maxwell-Stefan diffusion (20) or in terms of an effective salt
diffusion coefficient and transference number (19).
While in typical electrolytes electroneutrality requires the local cation and anion concentra-
tions to be equal, this is not the case in polymeric MIECs, as holes or electrons can accumulate to
counterbalance excess anions or cations:
F  zici + enholes −enelectrons = 0,
www.annualreviews.org • Mixed Ionic-Electronic Transport in Polymers
77
Annu. Rev. Mater. Res. 2021.51:73-99. Downloaded from www.annualreviews.org
 Access provided by University of Illinois - Urbana Champaign on 12/23/21. For personal use only. 

where F is Faraday’s constant, ci is the individual ion concentrations, and n is the number density
of electrons or holes. Thus, ionic transport in polymer MIECs can give rise to independent anion
and cation concentration gradients (31), which are leveraged in LEECs (32).
2.3. Chain Motion
Solvated ion motion is necessarily coupled to the motion of the surrounding media. In liquid
electrolytes, the bulk solvent molecules are highly mobile and reorganize around the ion and its
solvation shell as they move together (i.e., vehicle transport), which manifests as a drag on ion
motion that is proportional to the electrolyte viscosity. In polymers, ionic transport is similarly
connected to motion of the surrounding macromolecules.
Except for low-molecular-weight oligomers, the solvating shell of coordination groups or ionic
moieties covalently bound to the polymer cannot transport with the ion (i.e., no vehicle transport).
Thus,the solvation shell is continually reforming as ions move between coordination sites through
local motion of the polymer chains. On short time and length scales, polymer segmental motion
can be described as an unentangled chain using the Rouse or Zimm model, while on longer time
and length scales, the motion of an entire entangled polymer chain can be described using the
reptation model (33). Uncoordinated ions (e.g., anions in PEO) still depend on chain motion to
move through the available free volume of the polymer. Due to this dependence on chain motion,
crystallinity is often detrimental to ionic transport.
When considering chain-coupled ion motion, it is instructive to consider the polymer persis-
tence length (ℓp), which describes the length below which the polymer acts like a rigid rod. For
example, ℓp for PEO is only 4 ˚A (Figure 1a) (33, 34); thus, a single chain can conform around
a cation and provide multiple sites for cation-ether oxygen coordination. Polystyrene has a ℓp ≈
7.3 ˚A (33), while PSS (Figure 1b) has a ℓp ≈12 ˚A (35), as the aggregation of ion pairs results in
longer rigid segments of polymer. The PEO ℓp is sufficiently short (i.e., the polymer is sufficiently
flexible) such that segmental motion occurs close to the scale of individual ion-coordinating ether
oxygens, allowing the cation to move while maintaining a highly coordinated solvation shell. PSS
chains are not so flexible as to allow the individual motion of coordinating sulfonate ions, but they
are flexible enough to bring neighboring ion aggregates in and out of close proximity with each
other, allowing ion hopping.
Polymeric MIECs contain a high degree of conjugation, imparting increased chain rigidity.
For example, regioregular poly(3-hexylthiophene) (P3HT) (Figure 1c) in dilute solution displays
a ℓp of 29 ˚A, over seven times that of PEO (36). In the solid state, this increases to a ℓp of 49 ˚A
and 75 ˚A for amorphous and crystalline chains, respectively (37). Thus, conjugated chains are not
able to conform themselves to particular ions due to the limited local segmental motion to assist
ion motion. Fluctuations in the dihedral angle between repeat units [e.g., the ethylenedioxy rings
on poly(3,4-ethylenedioxythiophene) (PEDOT)] may impart some small ability for coordinating
sites to reorient in response to adjacent cations, particularly in amorphous domains (38, 39). As
with ion solvation, in phase-separated systems (types I–IV), segmental motion in the nonconju-
gated polyelectrolyte/polymer electrolyte–rich domains promotes ionic transport. For nominally
homogenous type V and VI polymer MIECs, the local motion of the ionic or ion-coordinating
side chains enables ion motion.
Because of the dependence of ionic transport on polymer motion, the temperature dependence
of σ ionic often follows the same functional dependence as the Vogel-Fulcher-Tammann (VFT)
formulation of viscosity near a materials glass transition temperature, Tg (40),
σionic = σ0e
(
−B
R(T−T0) ).
78
Paulsen • Fabiano • Rivnay
Annu. Rev. Mater. Res. 2021.51:73-99. Downloaded from www.annualreviews.org
 Access provided by University of Illinois - Urbana Champaign on 12/23/21. For personal use only. 

While this is an empirical model, T0 is generally related to Tg by a constant offset. Below (18) and
far above (19) Tg, a simple Arrhenius relationship captures the temperature dependence of ionic
conductivity (41):
σionic = σ0e
 −Ea
RT

,
where Ea is the activation energy of the ionic transport. In traditional CPs, the VFT relationship
must be modified to account for the applied potential and the solubility mismatch of ions with
CPs (42).
Despite the importance of thermal transitions in rationalizing ionic transport, the thermal
properties of polymeric MIECs are not fully understood. In conjugated polyelectrolytes (type V),
melt and glass transitions are counterion dependent (24). In type VI systems, thermal transitions
are often not observed, despite clear crystallinity as assessed by X-ray scattering. In random
copolymers of oligoethylene glycol and alkyl side chain monomers, an oligoethylene glycol
fraction of 5% is sufficient to suppress all measurable thermal transitions, despite significant
crystallinity being retained (43). In similar homopolymers, glass and multiple melt transitions
are apparent when a methyl group separates the polythiophene backbone and the first side
chain ether oxygen. Absent the methyl spacer, two glass transitions but no melting transitions
were observed, despite the polymers showing crystallinity via diffraction (44). It is possible that
the enthalpy of melting (ΔHm) is suppressed in these systems or that the Tm is shifted beyond
the degradation temperature.
2.4. Ionic Transport Environments
There are four general ionic transport conditions to consider: dry, hydrated, swollen by a
contacting liquid electrolyte, and (hydro)gelled (Figure 3). These conditions arise from varied
applications of polymeric MIECs, and each case presents unique characteristics that influence
ionic transport.
2.4.1.
Dry ionic transport. The dry condition consists simply of the mixed conducting
polymer and dissolved ions, lacking liquid solvent molecules from ambient vapor or a contacting
Dry 
Hydrated 
Swollen 
Gel 
Figure 3
Illustration of the dry to hydrated to electrolyte swollen to gelled continuum of polymeric mixed ionic-electronic conductors.
In the dry state, ion transport is wholly dependent on chain motion. Ambient solvent vapor or moisture can solvate ions and lead to
significant swelling, which enhances ion transport. Contact with liquid electrolytes increases these effects. In the extreme case, such as a
hydrogel, ion transport is essentially equivalent to that in a liquid electrolyte.
www.annualreviews.org • Mixed Ionic-Electronic Transport in Polymers
79
Annu. Rev. Mater. Res. 2021.51:73-99. Downloaded from www.annualreviews.org
 Access provided by University of Illinois - Urbana Champaign on 12/23/21. For personal use only. 

liquid electrode. These can be closed systems with a fixed total composition (e.g., LEECs)
or open systems in contact with any ion sink/source (e.g., a solid polymer electrolyte) with a
dynamic total composition (e.g., solid-state battery electrodes). In both cases, ionic transport
is dependent on chain fluctuations, and extended conjugation is detrimental to ionic transport.
Microphase-separated materials with flexible nonconjugated chains or blocks show the highest
dry σ ionic (40, 45–47). In type IV P3HT-b-PEO (Figure 1i), σ ionic of ∼5 × 10−4 S/cm at 90°C
is on par with pure PEO when normalized by ether oxygen content (40, 46, 47), indicating good
connectivity between ion-coordinating sites (48). The type VI conjugated homopolymer elec-
trolyte poly[3-oligo(oxyethylene)-4-methylthiophene] (P350MT) (Figure 1o) with oligoethylene
glycol side chains displays a decreased σ ionic of 4 × 10−5 S/cm at similar temperatures due to
decreased segmental motion from extended backbone rigidity (49), which likely manifests as a
loss of coordination site connectivity (48).
Ion coordination pins chains, decreasing their fluctuations and increasing Tg with increasing
ion concentration. For example, the Tg of P350MT (type VI) (Figure 1o) increases ∼90°C from
neat to a salt loading of 0.35 cations per side chain ether oxygen (49). In addition, ion-ion inter-
actions lead to a negative dependence of ion mobility on ion concentration. These compounding
effects cause σ ionic to rise with initial addition of salt, peak below 0.1 cation per ether oxygen, and
decrease with additional salt in type II and VI polymeric MIECs (Figure 4a) (44, 45, 49) similar
to PEO (19).
In the dry state, type VI conjugated polyelectrolyte MIECs (Figure 1j–l) display very low σ ionic
(∼10−11 S/cm) (41, 50–52), as strong ion-ion interactions leave only ∼0.1% of ions mobile (51),
and the limited segmental motion due to conjugated backbone rigidity requires long hops between
aggregates with large activation energies (0.8–1.6 eV) (41, 50, 51). Tripling the ion-containing side
chain density on polyfluorene-based conjugated polyelectrolytes (Figure 1j) halves the activation
energy and increases σ ionic by an order of magnitude (∼10−10 S/cm) (51), presumably due to both
an increase in mobile ions and a decrease in hopping distance between ion aggregates.
In electrically insulating polymer electrolytes, nonvolatile additives (crown ethers, tetraglyme,
ionic liquids, etc.) have been shown to improve ionic transport by plasticizing the polymers (53),
and creating a mobile solvation shell, à la vehicle transport. Initial studies of polymeric MIECs
with ionic liquids (54, 55), sorbitol (56, 57), and crown ethers (58) have been promising.
2.4.2. Hydrated ionic transport. Hydration has a tremendous effect on ionic transport in poly-
mer mixed conductors. Many polymer MIECs (especially types I, III, and V) show such low σ ionic
in the dry state that they can be considered as simply electrical (semi)conductors due to strong
ion association with the polymer and limited chain motion. With hydration, water plasticizes
chains, increasing chain motion, and begins to solvate the ions, partially displacing the polymer in
the cation solvation shell (27). In conjugated polyelectrolytes, water dissociates the counterion. A
sufficient degree of hydration produces a mobile solvation shell of water, allowing vehicle trans-
port. At room temperature, the σ ionic of conjugated polyelectrolytes (type VI) spans seven to eight
orders of magnitude depending on the degree of hydration (Figure 4b) (41, 52). PEDOT:PSS
(type I) also shows similarly large increases in σ ionic with increased hydration, and the degree of
hydration in both can be quite large, 70–90 wt% at 90% relative humidity (RH) (52). At high
levels of hydration, temperature-dependent σ ionic deviates from VFT or Arrhenius behavior (41).
The σ ionic of type I materials with high water content is quite high (10−3–10−2 S/cm) (Figure 5)
(41, 52, 59–61). These conductivities approach those of the equivalent aqueous electrolytes. As
many polymeric MIECs incorporate poly(4-styrenesulfonic acid) (PSSH), parallel proton trans-
port via the Grotthuss mechanism likely becomes significant in the highly hydrated state (62).
80
Paulsen • Fabiano • Rivnay
Annu. Rev. Mater. Res. 2021.51:73-99. Downloaded from www.annualreviews.org
 Access provided by University of Illinois - Urbana Champaign on 12/23/21. For personal use only. 

MEH-PPV:PEO-LiTFSI
P3MEEMT-LiTFSI
P3MEET-LiTFSI
P350MT-LiTFSI
P350MT-LiOTf
PTS-Na
PTS-TBA
PEDOT:PSS
PEDOT:PSS-Na
0
20
40
60
80
100
10–11
10–9
10–7
10–5
10–3
10–1
Water content (%)
0.01
0.1
10–6
10–5
10–4
σionic (S/cm)
σionic (S/cm)
[Li]:[EO]
a
b
SO3–
SO3–
Figure 4
Ionic conductivity dependence on (a) cation concentration (cation per ether oxygen) in dry type II and
VI polymer electrolyte–based MIECs and (b) water content in hydrated type I and V polyelectrolyte-based
MIECs. Panel a highlights the general effect of ion-ion interactions limiting σ ionic as the cation:ether
oxygen ratio approaches 0.1. The inset in panel b illustrates the dissociative effect of hydration, which leads
to dramatic increases in σ ionic. Abbreviations: EO, ether oxygen; LiOTf, lithium trifluoromethanesulfonate;
LiTFSI, lithium bis(trifluoromethane)sulfonimide; MEH-PPV, poly[2-methoxy-5-(2-ethylhexyloxy)-
1,4-phenylenevinylene]; MIEC, mixed ionic-electronic conductor; P350MT, poly[3-oligo(oxyethylene)-
4-methylthiophene]; P3MEEMT, poly[3-(methoxyethoxyethoxymethyl)thiophene]; P3MEET, poly[3-
(methoxyethoxyethoxy)thiophene]; PEDOT, poly(3,4-ethylenedioxythiophene); PEO, poly(ethylene oxide);
PSS, poly(styrene sulfonate); PTS, poly[6-(thiophen-3-yl)hexane-1-sulfonate]; TBA, tetrabutylammonium.
Panel b adapted with permission from Reference 52; copyright 2020 American Chemical Society.
2.4.3. Electrolyte swollen ionic transport. Many applications require polymeric MIECs to
be in contact with liquid electrolytes (10, 11, 14, 16). This complicates the description of trans-
port, as ions and solvent are now in a concentration- and electrochemical potential–dependent
equilibrium between the contacting liquid electrolyte and polymer MIEC (63). This is most
obvious in potential-dependent swelling of polymeric MIECs in response to electrochemi-
cally induced electronic charge. In this environment, many marginal polymeric MIECs that
www.annualreviews.org • Mixed Ionic-Electronic Transport in Polymers
81
Annu. Rev. Mater. Res. 2021.51:73-99. Downloaded from www.annualreviews.org
 Access provided by University of Illinois - Urbana Champaign on 12/23/21. For personal use only. 

10–8
10–6
10–4
10–2
100
102
104
10–11
10–9
10–7
10–5
10–3
10–1
PEDOT:PSS
PEDOT:PSS
PEDOT:PSS-EG
PEDOT:PSS-Na
PEDOT:PSS-Ag
PEDOT:sPPO
PEDOT:PSS:NFC
PEDOT:PSS:Nafion
PEDOT:sPPO-DMSO
PEDOT:Tos:gelatin
MEH-PPV:PEO-LiTFSI
PTS-Na
PFN-F
PFN-Br
PFN-BIm4
P3HT-b-PEO unoxidized
P3HT-b-PEO oxidized
P3HT-b-PEO oxidized
P350MT
Dry type V
Hydrated
type V
Dry type IV
Dry type II
Dry type VI
Hydrated and
swollen type I
σionic (S/cm)
σelectronic (S/cm)
 
Figure 5
Ionic and electronic conductivity map of various types of polymeric mixed ionic-electronic conductors
under dry, hydrated, electrolyte swollen, and gelled conditions. The degree of doping and hydration
leads to a several orders of magnitude range of electronic and ionic conductivity, respectively.
Dry polymer electrolyte-based materials (types II, IV, and VI) show much better ionic conductivity than dry
polyelectrolyte-based materials (type V). However, hydrated and solvent swollen polyelectrolyte/conjugated
polymer composites (type I) show both the best ionic and electronic conductivity. Abbreviations:
BIm4, tetrakis(imidazolyl)borate; DMSO, dimethylsulfoxide; EG, ethylene glycol; LiTFSI, lithium
bis(trifluoromethane)sulfonimide; MEH-PPV, poly[2-methoxy-5-(2-ethylhexyloxy)-1,4-phenylenevinylene];
NFC, nanofibrillated cellulose; P3HT, poly(3-hexylthiophene); P350MT, poly[3-oligo(oxyethylene)-
4-methylthiophene]; PEDOT, poly(3,4-ethylenedioxythiophene); PEO, poly(ethylene oxide); PFN,
poly[9,9′-bis[6′′-(N,N,N-trimethylammonium)hexyl]fluorene-alt-co-phenylene]; PSS, poly(styrene
sulfonate); sPPO, sulfonated poly(2,6-dimethyl 1,4-phenylene oxide); Tos, tosylate.
minimally solvate/transport ions become surprisingly effective mixed conductors. As an example,
the type VI material poly(2-(3,3′-bis(2-(2-(2-methoxyethoxy)ethoxy)ethoxy)-[2,2′-bithiophen]-
5-yl)thieno[3,2-b]thiophene) [p(g2T-TT)] passively swells only ∼10% when in contact with
aqueous NaCl, independent of electrolyte concentration. However, upon the application of an
oxidizing potential, p(g2T-TT) reversibly swells an additional 42% to 86% (63). This exemplifies
the important contribution of electronic charge in ion solvation and coordination. In a similar ma-
terial with roughly double the density of oligoethylene glycol side chains, the reversible swelling
in response to electrochemical potential is increased to ∼300% and can exceed 1,000%, though ir-
reversibly (64). This electrochemical potential–dependent polymeric MIEC swelling is intuitively
expected to lead to large changes in σ ionic,though this has yet to be directly experimentally verified.
In traditional hydrophobic CPs, electrochemical potential–dependent swelling manifests as
voltage-switchable semiconductor to mixed conductor behavior. In the neutral state (absence
of electronic charge), hydrophobic CPs do not dissolve ions or water; however, once electronic
charge is present, it is energetically favorable (required) that dopant ions are present and thus
the film swells with electrolytes. The electrochemical potential necessary for this to occur is
not simply connected to the highest occupied molecular orbital (HOMO) level of the CP; it
includes an ion-dependent overpotential (65) that increases with decreasing ion polarizability
and is inversely proportional with ion miscibility in the CP (42). In true MIEC polymers that
82
Paulsen • Fabiano • Rivnay
Annu. Rev. Mater. Res. 2021.51:73-99. Downloaded from www.annualreviews.org
 Access provided by University of Illinois - Urbana Champaign on 12/23/21. For personal use only. 

are sufficiently able to solvate ions, this overpotential is effectively zero, and the onset of electro-
chemical potential–dependent swelling tracks with HOMO/lowest unoccupied molecular orbital
(LUMO) level positions.
Peculiarly, the rigid backbone ladder (BBL) polymer (Figure 1d) passively swells ∼10% when
in contact with an aqueous electrolyte and swells ∼100% upon application of a reductive potential
with little apparent overpotential (66). This is quite unexpected due to the low density of ion
coordination sites (carbonyl groups), and the large ℓp of BBL (∼1,530 ˚A) (67) would imply the
inability of local segmental motion to assist ionic transport. BBL may have sufficient free volume
to allow ion and water penetration, and due to its rigidity it may form a unique rigid rod gel
network, allowing a high degree of swelling; however, this phenomenon deserves further study.
As with highly hydrated systems, polyelectrolyte-based MIECs in contact with liquid elec-
trolytes display facile ionic transport. Across a variety of ions, PEDOT:PSS σ ionic shows the same
concentration dependence as liquid electrolytes (68). PEDOT:PSS moving front experiments re-
vealed ion mobilities on par with aqueous electrophoretic mobilities (69). As excessive swelling can
be detrimental to device stability, cross-linkers are often employed to decrease polymeric MIEC
swelling. In cross-linked PEDOT:PSS, the ionic mobility was decreased by an order of magnitude,
in keeping with the expected swelling-conductivity relationship (69).
Type I polymeric MIECs incorporating proton-conducting ionomers in acidic electrolytes
reach very high σ ionic values (10−2–10−1 S/cm) (Figure 5), almost assuredly due to Grotthuss
transport of protons through a hydrogen-bonded network (70, 71). In PEDOT templated on sul-
fonated poly(2,6-dimethyl 1,4-phenylene oxide), the proton hopping activation energy in 1 M
sulfuric acid (34–72 meV) was over 20 times lower than the activation energy of chain-dependent
hopping in dry polyelectrolyte-based MIECs. Highlighting the effect of the Grotthuss mecha-
nism, in the same material, Li+ conductivity was one-tenth that of protons (71).
Many studies assume single ion transport between the MIEC and liquid electrolytes. Any ad-
ditional mass transport has been ascribed to solvent transport. In the case of polyelectrolyte-based
MIECs (types I, III, and V), this assumption is likely true, as Donnan exclusion arising from the
fixed polyelectrolyte charge should prevent transport of ions of the same charge as the polyelec-
trolyte. However, in polymer electrolyte–based MIECs (types II, IV, and VI), there is neither fixed
ionic charge nor Donnan exclusion. Both anions and cations are in equilibrium between the liquid
electrolyte and the MIEC, and single ion transport is at odds with experimental observations of
dopant and counterion uptake (72–74).
2.4.4. Hydrogel ionic transport. Both highly hydrated and electrolyte swollen polymeric
MIECs are more accurately described as conductive hydrogels, which is an area of explicit re-
search (75–78). In such hydrogels, ionic transport is decoupled from polymer chain dynamics, as
continuous liquid pathways are available for ionic transport. Thus, engineering high σ ionic is un-
necessary; instead, maintaining a percolative path for effective electronic transport is the main
design goal, as discussed in Section 3.6. Separately engineering the electronic transport pathways
while maintaining liquid (void) spaces spanning the nano- to mesoscale leads to considerable over-
lap between MIEC hydrogels and structured porous materials (77).
3. ELECTRONIC TRANSPORT IN POLYMERIC MIXED
IONIC-ELECTRONIC CONDUCTORS
Of the extensive body of work studying electronic transport in CPs, the most insightful paral-
lels to transport in polymeric MIECs can be drawn from studies of molecular and electrochemi-
cally doped CPs. While molecular dopants ionize to donate an electronic charge, electrochemical
www.annualreviews.org • Mixed Ionic-Electronic Transport in Polymers
83
Annu. Rev. Mater. Res. 2021.51:73-99. Downloaded from www.annualreviews.org
 Access provided by University of Illinois - Urbana Champaign on 12/23/21. For personal use only. 

RADICAL POLYMERS
As the name suggests, radical polymers can stabilize electronic charge not through conjugation and delocalization,
but through stable open-shell moieties, i.e., radicals. These radicals can couple with ions in a similar manner as
electrochemical doping in CP-based MIECs (73), and their mixed conducting properties have made them attrac-
tive materials for battery electrodes (79). Ionic transport occurs in the same chain motion–dependent manner as
traditional polymer electrolytes. Radicals are often localized to pendant groups, and electronic transport occurs
through self-exchange between pendant groups that are brought into close proximity via chain motion (80). In
contrast to CPs, radical polymers do not require a rigid backbone for electronic transport. Instead, the same chain
motion that imparts ionic conductivity also imparts electronic conductivity, with both showing a strong dependence
on Tg (81).
dopants are ions and tend to electrostatically stabilize electronic charge. Though both can occur
in polymeric MIECs, electrochemical doping is especially important to consider due to the high
ion concentrations present. While the focus on CP-based systems reflects the state of the field,
not all polymer MIECs are conjugated (see the sidebar titled Radical Polymers).
3.1. The Nature of Electronic Carriers
Just as ionic transport in polymeric MIECs requires the appropriate chemical functionality to
solvate ions, electronic transport requires the proper electronic structure to stabilize mobile elec-
tronic charge carriers. This requisite electronic structure is most commonly achieved through
extended conjugation that creates delocalized π-orbitals. Electronic carriers can be induced by
adding an electron (reduction) or removing an electron to create a positively charged hole (oxida-
tion). Following the nomenclature of semiconductors, polymeric MIECs that are readily oxidized
and reduced are referred to as p- and n-type materials, respectively, while those that undergo both
are referred to as ambipolar.
While anions and cations in close proximity can form neutral pairs, unless the energetics are
